Repository: JeeTurn/Spider-first

File: src/pages1/CN101526734A.txt (part 1 of 2)
专利 CN101526734A - 光掩模材料、光掩模及光掩模的制造方法 -  Google 专利
搜索 图片 地图 Play YouTube 新闻 Gmail 云端硬盘 更多 »
登录

专利

本发明涉及一种光掩模材料、光掩模及光掩模的制造方法。本发明提供一种在透明基材上具有含有遮光材料、由通式(1)表示的增感色素、能够生成自由基、酸或碱的引发剂化合物和利用自由基、酸或碱的至少任意一种反应的聚合...https://www.google.com/patents/CN101526734A?cl=zh&utm_source=gb-gplus-share专利 CN101526734A - 光掩模材料、光掩模及光掩模的制造方法
 高级专利搜索

 公开号	CN101526734 A	
发布类型	申请	
 专利申请号	CN 200910007992	
公开日	2009年9月9日	
 申请日期	2009年3月6日	
 优先权日	2008年3月7日	
 公开号	200910007992.X, CN 101526734 A, CN 101526734A, CN 200910007992, CN-A-101526734, CN101526734 A, CN101526734A, CN200910007992, CN200910007992.X	
 发明者	长濑博幸	
 申请人	富士胶片株式会社	
导出引文	BiBTeX, EndNote, RefMan	
 被以下专利引用 (5), 分类 (4), 法律事件 (2) 	

外部链接:  中国国家知识产权局,  欧洲专利数据库 (Espacenet)	

光掩模材料、光掩模及光掩模的制造方法
  
CN 101526734 A
 摘要

  本发明涉及一种光掩模材料、光掩模及光掩模的制造方法。本发明提供一种在透明基材上具有含有遮光材料、由通式(1)表示的增感色素、能够生成自由基、酸或碱的引发剂化合物和利用自由基、酸或碱的至少任意一种反应的聚合性化合物的感光性层的光掩模材料，光掩模，以及光掩模的制造方法。在该光掩模的制造方法中，包括使用在全部质量中含有1质量％以上、10质量％以下从阴离子表面活性剂及非离子表面活性剂构成的组中选择的至少一种表面活性剂且pH为8～13的显影液，对利用近紫外光或可见光进行图像形状的曝光后的光掩模材料进行显影。[通式(1)中，R<sup>1</sup>及R<sup>3</sup>彼此独立地表示氢原子或一价的非金属原子团。X表示-N(R<sup>6</sup>R<sup>7</sup>)。R<sup>2</sup>、R<sup>4</sup>、R<sup>5</sup>、R<sup>6</sup>及R<sup>7</sup>彼此独立地表示氢原子或一价的非金属原子团，R<sup>5</sup>可以为了形成脂肪族性或芳香族性的环而与R<sup>1</sup>、R<sup>2</sup>、R<sup>3</sup>或R<sup>4</sup>结合。Z表示与相邻的原子共同形成酸性核所需的2价的非金属原子团。]

权利要求(10)

1.一种光掩模材料，其中，  在透明基材上具有含有遮光材料、下述通式(1)所示的增感色素、能够生成自由基、酸或碱的引发剂化合物和利用自由基、酸或碱的至少任意一种反应的聚合性化合物的感光性层，  通式(1)中，R1及R3彼此独立地表示氢原子或一价的非金属原子团，X表示-N(R6R7)，R2、R4、R5、R6及R7彼此独立地表示氢原子或一价的非金属原子团，R5可以为了形成脂肪族性或芳香族性的环而与R1、R2、R3或R4结合，Z表示与相邻的原子共同形成酸性核所需的2价的非金属原子团。

2. 根据权利要求1所述的光掩模材料，其中，所述引发剂化合物是从六芳基联二咪唑化合物及金属茂化合物中选 择的至少一种化合物。

3. 根据权利要求1所述的光掩模材料，其中，所述通式（1)所示的增感色素中的酸性核是2 —硫代一2， 4一噁唑 烷二酮环、1， 3 —噁唑垸2， 4一二酮环或2 —亚氨基一2， 4一噁唑烷二酮 环。

4. 一种光掩模，其中，所述光掩模是使用放射390nm〜420nm光的激光器，对权利要求l〜 3中任意一项所述的光掩模材料进行图像形状的曝光后进行显影来制作 的。

5. 根据权利要求4所述的光掩模，其特征在于，所述光掩模是使用放射400nm〜410nm光的激光器，进行图像形状的 曝光后进行显影来制作的。

6. —种光掩模的制造方法，其中， 包括：利用近紫外光或可见光，对在透明基材上具有至少含有黑色材料且可 以利用近紫外光或可见光形成图像的感光性层的光掩模材料进行图像形 状的曝光；使用在全部质量中含有1质量％以上、10质量％以下的选自阴离子 表面活性剂及非离子表面活性剂组的至少一种表面活性剂且pH为8〜13 的显影液，对曝光后的光掩模材料进行显影。

7. 根据权利要求6所述的光掩模的制造方法，其中， 所述阴离子表面活性剂是具有磺酸的阴离子基或硫酸单酯的阴离子基和可具有取代基的至少一个芳香族基的阴离子表面活性剂。

8. 根据权利要求6所述的光掩模的制造方法，其中， 所述非离子表面活性剂是选自下述通式（1)所示的非离子芳香族醚系表面活性剂中的至少一种表面活性剂，X—Y—0— (A) n— (B) m—H 通式（1) 通式（1)中，X表示可具有取代基的芳香族基，Y表示单键或碳原子数 1〜10的亚烷基，A及B为彼此不同的基团且表示一CH2CH20 —或一 CH2CH (CH3) O—的任意一种，n、 m分别表示0或1〜100的整数，其 中，n与m不同时为O，另外，在n或m的任意一个为O的情况下，n及 m不是1。

9. 根据权利要求6所述的光掩模的制造方法，其中， 所述感光性层还含有高分子粘合剂，该高分子粘合剂为在侧链具有交联性基的聚氨酯树脂或在侧链具有交联性基的（甲基）丙烯酸树脂。

10. 根据权利要求6所述的光掩模的制造方法，其中， 使用放射250nm〜540nm光的激光器进行所述图像形状的曝光。

说明

  光掩模材料、光掩模及光掩模的制造方法

  技术领域

  本发明涉及一种光掩模材料、光掩模及光掩模的制造方法，更具体而

  言，本发明涉及能够制作可以在PDP、 FED、 LCD等平板显示器、CRT 用荫罩、印刷电路板、半导体等领域中的光刻工序中使用的光掩模的光掩 模材料、光掩模及光掩模的制造方法。

  背景技术

  作为在平板显示器、CRT用荫罩、印刷电路板、半导体等领域中的 光刻工序中使用的光掩模，己知设置有金属铬层（Cr层）的Cr掩模、设 置有卤化银乳剂层的Em掩模（乳胶掩模（emulsionmask))(例如参照教 育文科会编，"光加工（7才卜:777'!;亇一、乂3 乂）"，日本光加工协会 发行，67〜80页，1992年6月）。

  通过如下所述的过程制作Cr掩模，S卩：在石英或玻璃等透明基材上， 利用溅射法形成铬层，然后在其上通过涂布等设置抗蚀剂（etching resist), 利用HeCd激光（442nm)等的曝光、在碱水溶液等中的显影，进行抗蚀 剂的图案形成、铬的蚀刻及抗蚀剂的剥离，从而制作而成。Cr掩模具有 的优势在于，可以修正针孔（pinhole)等缺陷，高析像度、高耐久性（耐 伤性）、高可洗性也出色。而另一方面，Cr掩模由于制作工序繁杂而价格 高，另外，在制造过程中由于进行铬蚀刻而还存在废液处理等环境方面的 问题。

  Em掩模是通过在石英或玻璃等透明基材上设置卤化银乳剂层（感光 性层），利用YAG激光等进行曝光、显影、定影处理来制作而成的。在 Em掩模的制作中使用的卤化银乳剂对光的感度高，所以是曝光能量可以 小（〜0.1mJ/cm2)、且对环境友好、低价格的光掩模材料。但另一方面， Em掩模由于使用卤化银作为感光性材料，所以析像度不太高(3nm左右）， 不适于制作极微细的图案，另外，感光性层由于为明胶膜而缺乏耐久性。另外，Em掩模还具有实际上难以修正缺陷的缺点。

  另外，作为其他类型的光掩模，己知使用具有含有黑色颜料等黑色材 料而且可利用近紫外光或可见光形成图像的感光性层的光掩模材料制作

  而成的光掩模（参照特开2005 — 283914号公报、特开2001—343734号公 报。）。该光掩模材料具有的感光性层由于在制作光掩模时照射的近紫外或 可见区域的吸光度小而为高感度，另一方面，还由于使用光掩模时照射的 紫外区域的光的吸收特性良好，所以可以通过曝光，显影感光性层来得到 析像度出色的光掩模。另外，还由于该光掩模不必需金属膜而为浮雕

  (relief)像，所以可以简便地修正缺陷，还具有感度或析像度等的平衡好、 低廉且对环境的负荷小的特征。

  不过，在制作光掩模时使用在感光性层中含有黑色材料等遮光材料的 光掩模材料的情况下，由于在利用曝光形成图像时遮光材料吸收曝光光， 所以必需在强的曝光条件下进行曝光。但是，如果利用强的曝光条件进行 曝光，则有时会发生本应为非固化部的部分发生固化的非预期固化反应， 从而存在得到的光掩模的析像度下降的问题。进而，低感度的光掩模材料 的使用尤其在利用激光曝光形成图像时，会引起生产率下降或不能描绘的 问题。例如公开了各种适用感光性出色的光引发体系的光聚合性组合物

  (例如参照Bruce M.Monroe等著，Chemical Revue， 93巻，1993年，pp.435 一448以及R.S.Davidson著，光化学和生物学A:化学（Journal of Photochemistry and biology A:Chemistry)，第73巻，1993年，pp.81—96)， 但在这些文献中公开的光聚合性组合物在适用于像光掩模材料中的感光 性层这样必需高浓度地含有遮光材料的用途中的情况下不能发挥足够的 感度。

  关于激光，近年来，例如使用InGaN系的材料，可以在350nm〜450nm 的波长区域进行连续振荡的半导体激光己处于实用阶段。使用这样的短波 光源的扫描曝光系统由于能够在结构上低价地制造半导体激光，所以具有 的长处为具有充分的输出功率且同时能够构筑经济的系统。进而，使用短 波光源的扫描曝光系统与过去的使用FD—YAG激光（532nm)或Ar激 光（488nm)的系统相比，可以使用可在更明亮的安全灯（safe light)下 进行操作的在短波长区域具有感光性的感光材料。另外，作为提供到利用激光的扫描曝光的光掩模材料具有的课题，存 在如何放大在激光照射部和未照射部形成的图像的开（on) _关（Off)的 课题，即兼顾高感度和贮存稳定性的课题。

  关于光掩模材料的高感度化，通常光自由基聚合体系为高感度，但在 空气中的氧的聚合妨碍作用下，极大地低感度化，所以采用在感光性层上 设置阻氧性的层的手段。但是，由于形成具有高遮光性能的着色层的光掩 模，所以没有提供高浓度地含有遮光材料并同时尤其能够提供到利用

  350nm〜450nm的波长区域的激光的扫描曝光的高感度的光聚合性组合 物。另外，关于贮存稳定性，在感光性层含有光聚合引发剂或作为增感色 素具有结晶性的光聚合引发剂的情况下，它们有时会在贮存时渗出或析出 到感光性层表面，这种情况由于减少利用光照射的活性自由基的发生量而 成为使光掩模材料的贮存稳定性变差的主要原因之一。

  这样，尚没有提供兼顾高感度和贮存稳定性的光掩模材料。进而，如 果在感光性层中含有黑色颜料等黑色材料，则还存在黑色材料在显影后的 显影液中作为显影渣（淤渣（sludge))残留进而污染显影液的问题。

  发明内容

  本发明正是鉴于所述以往技术中的问题点而提出的，以实现以下目的 作为课题。

  艮P，本发明提供一种为高感度且贮存稳定性出色的光掩模材料以及使 用该光掩模材料制作的析像度高的光掩模。

  进而，本发明还提供可以稳定地得到析像度高的光掩模且可以长时间 抑制显影渣（淤渣）的发生的光掩模的制造方法。

  用于解决所述课题的手段如下所述。

  <1>一种光掩模材料，其中，

  在透明基材上具有含有遮光材料、由下述通式（1)表示的增感色素、 能够生成自由基、酸或碱的引发剂化合物和利用自由基、酸或碱的至少任 意一种反应的聚合性化合物的感光性层。

  6[通式（1)中，r'及113彼此独立地表示氢原子或一价的非金属原子 团。X表示一N (r6r7)。 r2、 r4、 r5、 r6及R7彼此独立地表示氢原子或 一价的非金属原子团，W可以为了形成脂肪族性或芳香族性的环而与r1、 r2、 rs或W结合。z表示与相邻的原子共同形成酸性核所需的2价的非 金属原子团。]

  <2>根据<1>所述的光掩模材料，其中，

  所述引发剂化合物为从六芳基联二咪唑化合物及金属茂化合物中选 择的至少一种化合物。

  <3>根据<1〉所述的光掩模材料，其中，

  所述由通式（1)表示的增感色素中的酸性核为2 —硫代一2， 4一噁 唑烷二酮环、1， 3 —噁唑垸2， 4一二酮环、或2 —亚氨基一2， 4一噁唑烷 二酮环。

  <4>一种光掩模，其使用放射390nm〜420nm光的激光器，对<1>〜 <3>中任意一项所述的光掩模材料进行图像形状的曝光，然后进行显影， 从而制作而成。

  <5>根据<4>所述的光掩模，其使用放射400nm〜410nm光的激光器， 进行图像形状的曝光，然后进行显影，从而制作而成。 <6>—种光掩模的制造方法，其中， 包括：

  利用近紫外光或可见光，对在透明基材上具有至少含有遮光材料且可 以利用近紫外光或可见光形成图像的感光性层的光掩模材料进行图像形 状的曝光；使用在全部质量中含有1质量％以上、10质量％以下的从阴离子表 面活性剂及非离子表面活性剂构成的组中选择的至少一种表面活性剂且 pH为8〜13的显影液，对曝光后的光掩模材料进行显影。

  <7>根据<6>所述的光掩模的制造方法，其中，

  所述阴离子表面活性剂为具有磺酸的阴离子基或硫酸单酯的阴离子 基和可具有取代基的至少一个芳香族基的阴离子表面活性剂。

  <8>根据<6>所述的光掩模的制造方法，其中，

  所述非离子表面活性剂为从由下述通式（1)表示的非离子芳香族醚 系表面活性剂构成的组中选择的至少一种表面活性剂。

  X—Y—0— (A) n— (B) m—H 通式（1) (通式（1)中，X表示可具有取代基的芳香族基，Y表示单键或碳 原子数1〜10的亚垸基，A及B为彼此不同的基团，表示一CH2CH20 — 或一CH2CH (CH3) 0—的任意一种，n、 m分别表示0或1〜100的整数， 其中，n与m不同时为0，另外，在n或m的任意一个为0的情况下，n 及m不是1。）。

  <9>根据<6>所述的光掩模的制造方法，其中，

  所述感光性层还含有高分子粘合剂，该高分子粘合剂为在侧链具有交 联性基的聚氨酯树脂或在侧链具有交联性基的（甲基）丙烯酸树脂。 <10>根据<6〉所述的光掩模的制造方法，其中， 使用放射250nm〜540nm光的激光器进行所述图像形状的曝光。 如果利用本发明，则可以提供为高感度且贮存稳定性出色的光掩模材 料及使用该光掩模材料制作的析像度高的光掩模，以及可以稳定地得到析 像度高的光掩模且可以长时间抑制显影渣（淤渣）的发生的光掩模的制造 方法。

  具体实施方式

  以下对本发明的光掩模材料、使用该光掩模材料制作的光掩模及光掩 模的制造方法进行说明。 [光掩模材料]

  本发明的光掩模材料在透明基材上具有含有（A)遮光材料、（B)由下述通式（1 )表示的增感色素（以下适当地称为"特定增感色素"。）、（C) 能够生成自由基、酸或碱的引发剂化合物（以下适当地称为"引发剂化合 物"。）以及（D)利用自由基、酸或碱的至少任意一种反应的聚合性化合 物（以下适当地称为"聚合性化合物"。）的感光性层。

  通式（1 )中，r1及r3彼此独立地表示氢原子或一价的非金属原子团。

  x表示一n (r6r7)。 r2、 r4、 r5、 r6及R7彼此独立地表示氢原子或一价 的非金属原子团，rs可以为了形成脂肪族性或芳香族性的环而与r1、 r2、 W或W结合。z表示与相邻的原子共同形成酸性核所需的2价的非金属 原子团。

  具有所述构成的本发明的光掩模材料为高感度且贮存稳定性出色。更 具体而言，本发明的光掩模材料通过在感光性层中含有特定增感色素和引

  发剂化合物，在为了得到具有高遮光性能的着色层的光掩模而在感光性层 中含有光密度高的遮光材料的情况下，也为高感度（尤其对350nm〜 450nm附近的波长为高感度）且贮存稳定性出色。进而，本发明的光掩模 材料的安全灯适应性也出色。进而，本发明的光掩模材料对350nm〜 450nm波长的光的感度特别高，所以安全灯适应性出色，另外，还能够使 用低价的短波半导体激光直接描绘，所以是操作效率高、经济性也出色的 光掩模材料。以下对本发明的光掩模材料中的各构成要素进行说明。 [透明基材]

  作为本发明的光掩模材料中的透明基材，可以适用玻璃板（例如石英、 钠钙玻璃、无碱玻璃等）、透明塑料薄膜（例如聚对苯二甲酸乙二醇酯等) 之类的透明基材。可以根据光掩模材料适当地设定透明基材的厚度，但优选为lmm〜7mm的范围。 [感光性层]

  本发明的光掩模材料中的感光性层含有（A)遮光材料、（B)特定增 感色素、（C)引发剂化合物及（D)聚合性化合物。由（A)成分〜（D) 成分中的（B)特定增感色素和（C)引发剂化合物构成该感光性组合物 中的光引发体系。在该体系中，在（B)特定增感色素通过光吸收产生的 电子激发状态下的电子迁移、能量传递、发热等的作用下，引发剂化合物 发生化学变化，生成自由基、酸或碱。另外，感光性层优选还含有碱溶性 的高分子粘合剂。

  本发明中的感光性层可以通过在近紫外光或可见光下形成图像即利 用近紫外光或可见光以图像形状进行曝光后进行显影处理来形成像。本发 明中的感光性层尤其优选利用使用放射390nm〜420nm光的激光器的曝 光来形成图像。 < (A)遮光材料>

  感光性层含有遮光材料。

  本发明中的遮光材料是指吸收250nm〜400nm的光，优选形成涂膜时 的光密度（O.D.)为2.5以上的光吸收剂。

  本发明中的遮光材料是指具有通过反射并吸收适用于光掩模的活性 光线的波长的光而不让其透过的功能的材料，具体而言是实质上可以将作 为掩模使用时的曝光光源（水银灯、金属卤化物等、氙灯等）所发出的波 长域200〜450nm、优选250〜400nm左右的光遮蔽的材料，要求形成涂 膜时的光密度（O.D.)为2.5以上，优选3.0以上的材料。

  本发明中的遮光材料可以根据光掩模的使用目的等适当选择。

  作为遮光材料具体可优选使用金属粒子（含有金属化合物粒子、复合 粒子、核-壳粒子等）、颜料、其他粒子、富勒烯等。

  作为可用于本发明的遮光材料，优选黑色材料，作为该黑色材料，优 选黑色颜料及金属微粒中的至少一种。

  以下，对可用于本发明的遮光材料进行详细的说明。

  —金属粒子一

  在作为遮光材料使用金属粒子的情况下，该金属粒子可以由一种金属构成，也可以是2种以上金属的组合，还可以是合金。另外，金属粒子可 以是金属和金属化合物的复合微粒。从遮蔽能力、耐光性、耐热性出发， 作为遮光材料优选使用包含金属化合物的粒子。

  作为包含于金属粒子中的优选金属的实例，可以举出选自铜、银、金、 铂、钯、镍、锡、钴、铑、铱、铁、钙、钌、锇、锰、钼、钨、铌、钽、 钛、铋、锑、铅及它们的合金中的至少一种。更优选的金属是选自铜、银、 金、钼、钯、镍、锡、钴、铑、钙、铱以及它们的合金中的至少一种，进 而优选的金属是选自铜、银、金、钼、钯、锡、钙以及它们的合金中的至 少一种，特别优选的金属是选自铜、银、金、铂、锡以及它们的合金中的 至少一种。尤其优选银粒子（作为银优选胶体银），还优选具有银锡合金 部的粒子。对于具有银锡合金部的粒子在后面叙述。

  金属化合物是指所述金属与金属以外的其他元素的化合物。作为金属 与其他元素的化合物，可以优选举出金属的氧化物、硫化物、硫酸盐、碳 酸盐等，作为金属化合物粒子，优选它们的粒子。其中，从色调或容易形 成微粒的角度出发，优选硫化物的粒子。

  作为金属化合物的实例，有氧化铜（n)、硫化铁、硫化银、硫化铜（11)、

  钛黑等，但从色调、容易形成微粒或稳定性的角度出发，特别优选硫化银。 复合粒子是指金属与金属化合物结合成1个粒子的物质。例如，可以

  举出粒子的内部和表面的组成不同的物质，2种粒子合二为一的物质等。

  另外，金属化合物和金属可以分别为l种或2种以上。

  作为金属化合物和金属的复合微粒的具体例，可优选举出银和硫化银

  的复合微粒、银和氧化铜（II)的复合微粒等。

  在作为遮光材料使用复合粒子的情况下，作为该复合粒子，可以为具

  有核-壳结构的复合粒子（核壳粒子）。核-壳型的复合粒子（核壳粒子）

  是指用壳材料覆盖核材料的表面而成的物质。

  作为构成核-壳型的复合粒子的壳材料，例如可以举出选自Si、 Ge、 Al、 Sb、 InP、 Ga、 As、 GaP、 ZnS、 ZnSe、 ZnTe、 CdS、 CdSe、 CdTe、 PbS、 PbSe、 PbTe、 Se、 Te、 CuCl、 CuBr、 Cul、 T1C1、 Tffir、 T1I或它们

  的固溶体以及含有90molX以上它们的固溶体中的一种半导体，或者选自 铜、银、金、钼、钯、镍、锡、钴、铑、铱、铁、钌、锇、锰、钼、钨、铌、钽、钛、铋、锑、铅、钙以及它们的合金中的至少一种金属。 壳材料适合用于折射率调节剂，以降低反射率。

  作为优选的核材料，可以举出选自铜、银、金、钯、镍、锡、铋、锑、 铅以及它们的合金中的至少一种。

  具有核-壳结构的复合粒子的制作方法没有特别的限制，作为有代表 性的方法可以举出以下的（1)以及（2)。

  (1) 是通过氧化、硫化等，在用公知的方法制作的金属微粒的表面 形成金属化合物的壳的方法，例如，使金属微粒分散于水等分散介质中， 添加硫化钠或硫化铵等硫化物的方法。通过该方法粒子表面得以硫化而可 以形成核-壳粒子。

  这种情况下，所使用的金属粒子可通过气相法、液相法等公知的方法 制作。关于金属粒子的制造方法，例如在"超微粒的技术和应用中的最新

  动向（II) 「超微粒子(Z)技術d応用〖;:恕^5最新動向（n)」"（住^亍夕 乂y廿一于（株）M02年发行）中已有记载。

  (2) 是在制造金属粒子的过程中，连续地在表面形成金属化合物的 壳的方法，例如，向金属盐溶液中添加还原剂，使部分金属离子还原而制 造金属微粒，接着添加硫化物而在己制造的金属微粒的周围形成金属硫化 物的方法。

  金属粒子除了可以使用市售的金属粒子以外，还可以通过金属离子的 化学还原法、化学镀法、金属的蒸发法等制备。

  例如，对于棒状的银微粒而言，将球形银微粒作为种粒，进一步添加

  银盐，在CTAB (溴化三甲基鲸蜡氨）等表面活性剂的存在下通过使用抗 坏血酸等还原能力较弱的还原剂来得到银棒或棒。在Advanced Materials 2002， 14， 80-82中对此有记载。另外，在Materials Chemistry and Physics 2004， 84， 197-204、 Advanced Functional Materials 2004 ， 14， 183-189中

  也有同样的记载。

  另夕卜，作为使用了电解的方法，通过Materials Letters 2001， 49， 91-95 或照射微波的而生成银棒的方法在中Journal of Materials Research 2004， 19， 469-473中有记载。作为并用反胶束和超声波的实例，可以举出Journal ofPhysical Chemistry B 2003， 107， 3679-3683。

  12关于金粒子同样在Journal of Physical Chemistry B 1999， 103， 3073-3077以及Langmuir1999， 15， 701-709、 Journal of American Chemical Society 2002， 124， 14316-14317中有记载。

  棒状的粒子的形成方法可以通过改良（调整添加量、控制pH)所述 记载的方法而进行。

  作为具有银锡合金部的粒子，包括：由银锡合金构成的物质、由银锡 合金部分与其他金属部分构成的物质、以及由银锡合金部分与其他合金部 分构成的物质。

  在具有银锡合金部的粒子中，至少一部分由银锡合金部构成是可以通 过如下所述的测定进行确认的。S卩，例如使用（株）日立制作所制的

  HD-2300和Noran公司制的EDS (能量分散型X射线分析装置），在加速 电压200kV下的各个粒子的中心15nm口区域的光谱测定。

  对于具有银锡合金部的粒子而言，由于黑浓度高且能够以少量或薄膜 显示遮光性能的同时具有高的热稳定性，所以能够以不损伤黑浓度地进行 高温（例如200度以上）下的热处理，可稳定地确保高度的遮光性。

  一颜料、其他粒子一

  作为遮光材料可以使用颜料、其他粒子。

  在使用了颜料时，可构成更靠近黑色的色相。作为遮光材料使用颜料 的情况下，可以单独使用颜料，也可以与上述的金属一起使用。

  作为颜料、其他粒子，例如可以举出炭黑、钛黑、石墨等由黑色材料 构成的粒子。

  作为黑色颜料，例如可举出脂溶黑HB (C. 1.26150)、莫诺赖特坚牢 黑B (C.I.颜料黑I)以及炭黑等。

  作为炭黑的例子，优选颜料黑7(炭黑C丄No. 77266)。作为市售品， 可以举出三菱炭黑MA100 (三菱化学（株）制、三菱炭黑#5 (三菱化学 (株)制）。

  作为钛黑的例子，可以举出Ti02、 TiO、 TiN或它们的混合物。作为 市售品可以举出三菱材料（株）制的（商品名）12S或13M。

  在本发明中，可以使用上述以外的公知的颜料作为遮光材料。通常， 颜料大体分为有机颜料和无机颜料，但优选有机颜料。作为优选使用的颜料的例子，可以举出偶氮系颜料、酞菁系颜料、蒽醌系颜料、二噁嗪系颜 料、喹吖啶酮系颜料、异吲哚啉酮系颜料、硝基系颜料。这样的有机颜料 的色相例如可以举出黄色颜料、橙色颜料、红色颜料、紫色颜料、蓝色颜 料、绿色颜料、棕色颜料、黑色颜料等。

  以下，列举可用于本发明的其他颜料等粒子。但是，本发明并不限定 于这些。

  作为具体的例子，可优选使用特开2005-17716号公报[0038]〜[0040] 中记载的色材、特开2005-361447号公报[0068]〜[0072]中记载的颜料或 特开2005-17521号公报[0080]〜[0088]中记载的着色剂。

  另外，可参照"颜料便览，日本颜料科技协会编，诚文堂新光社，1989"、 "COLOUR INDEX, THE SOCIETY OF DYES & COLOURIST, THIRD EDITION, 1987"适当使用。

  在与金属系粒子一起使用颜料的情况下，优选使用与金属系粒子的色 相有补色关系的颜料。另外，颜料可以使用l种或组合2种以上使用。作 为优选的颜料的组合，可以举出红色系及蓝色系彼此有补色关系的颜料混 合物与黄色系及紫色系相互有补色关系的颜料混合物的组合、所述混合物 中进一步加入黑色颜料而成的组合或蓝色系与紫色系与黑色系的颜料的 组合。

  作为本发明中的遮光材料特别优选的是炭黑。

  在作为遮光材料使用炭黑的情况下，感光性层可以只含有炭黑，也可 以并用炭黑和其他色材（例如，其他着色剂）。在并用炭黑和其他色材（例 如，其他着色剂）的情况下，若感光性层中含有的全遮光材料中50质量 %为炭黑，则从使感光性层成为高的色浓度的角度出发，优选。

  作为黑色材料等遮光材料，优选具有lpm以下的平均粒径，更优选 为lOnm以上、50nm以下。

  此外，在感光性组合物中含有的黑色颜料等颜料优选利用分散剂使其 分散。

  感光性组合物固体成分中的遮光材料的含量可以考虑光掩模的浓度 或制作光掩模时的感度、析像性等决定，虽然根据其种类不同而不同，但 优选为10〜70质量％，更优选为30〜50质量％。< (B)特定增感色素>

  本发明中的特定增感色素为由下述通式（1)表示的增感色素。

  CI )

  通式（1)中，r1及r3彼此独立地表示氢原子或一价的非金属原子团。 x表示一n (r6r7)。 r2、 r4、 r5、 r6及R7彼此独立地表示氢原子或一价 的非金属原子团，rs可以为了形成脂肪族性或芳香族性的环而与r1、 r2、 W或W结合。z表示与相邻的原子共同形成酸性核所需的2价的非金属 原子团。

  特定增感色素的特征之一在于，在350nm〜450nm波长区域具有特别 出色的吸收特性。进而，特定增感色素作为（B)成分有效地引起感光性 组合物中含有的各种引发剂化合物的分解，从而示出非常高的感光性。

  作为由增感色素/引发剂化合物构成的光引发体系的增感机构，通常 已知如下路径，即：（a)基于从增感色素的电子激发状态向引发剂化合物 的电子迁移反应的引发剂化合物的还原分解，（b)基于从引发剂化合物向 增感色素的电子激发状态的电子迁移的引发剂化合物的氧化分解，（c)基 于增感色素的电子激发状态向引发剂化合物的能量传递的引发剂化合物 的从电子激发状态的分解。特定增感色素以出色的效率引起这些任意一种 类型的增感反应。

  本发明人等发现本发明的光掩模材料发挥出的高感度及出色的贮存 稳定性的依据在于，感光性层含有特定增感色素作为必须成分。对其作用 机理尚不明确，推测如下。

  首先，作为特定增感色素有助于高感度化的主要原因，特定增感色素 示出高强度的发光（荧光及/或磷光）光谱（spectra)。因而，推测原因之一在于，由于特定增感色素的激发状态的寿命较长，所以有助于与引发剂 化合物的反应的效率化。此外，也可能由于特定增感色素的分子结构有助 于增感反应初期过程（电子迁移等）的效率化或进而直至引发剂化合物分 解的后续反应的效率化。

  接着，作为特定增感色素有助于贮存稳定性的提高的主要原因，推测 受到特定增感色素在自然经时条件下的色素凝集、会合等少进而抑制增感 效率的下降的影响。增感色素在光引发反应中起到重要的作用，在感光性 组合物中的凝集或会合会极大地影响利用曝光发生的自由基量的减少（感 度减少）、即贮存稳定性的减少。因而，认为色素凝集、会合等少的特定 增感色素极有助于光掩模材料的贮存稳定性的提高。

  以下对由通式（1)表示的增感色素（特定增感色素）进行详细说明。 通式（1)中，Z表示在形成酸性核时必需的2价的非金属原子团， 优选表示含有杂原子的5员或6员环结构。

  在此"酸性核"由James编"The Theory of the Photographic Process" 第4版，Macmillan出版社，1977年，198页定义。

  作为通式（1)中的酸性核的具体例，可以举出1， 3 — 二羰基环（例 如1， 3 —茚满二酮、1， 3 — 二噁垸—4， 6 — 二酮等）、5 —吡唑啉酮 (pyrazolinone)环（例如3_甲基一 1 一苯基—2 —吡唑啉一5 —酮、l一苯 基一2 —吡唑啉一5 —酮、l一 （2—苯并噻唑基）一3—甲基一2 —吡唑啉一 5 —酮等）、异噁唑啉酮（isoxazolinone)环（例如3 —苯基一2 —异噁唑啉 一5 —酮、3 —甲基一2 —异噁唑啉一5 —酮等）、羟基吲哚环（例如l一烷 基一2， 3 — 二氢一2 —羟基吲哚等）、2 —硫代一2， 4一噻唑烷二酮环（例 如绕丹宁及其N取代衍生物，例如3—甲基绕丹宁、3 —乙基绕丹宁、3 一苯基绕丹宁、3 —烯丙基绕丹宁、3—苄基绕丹宁、3 —羧甲基绕丹宁、3 一羧乙基绕丹宁、3—甲氧羰基甲基绕丹宁、3 —羟乙基绕丹宁、3_吗啉 代乙基绕丹宁等）、2 —硫代一2， 4 —噁唑垸二酮环、1， 3 —噁唑烷2， 4 一二酮环（例如3—乙基一1， 3 —噁唑垸2， 4一二酮等）、硫茚酮（于7 于7亍/y)环（例如3 (2H) —硫茚酮、3 (2H) —硫茚酮（于7/7 亍乂y) —l， l一二氧化物等）、2—硫代一2， 5 —噻唑烷二酮环（例如3 —乙基一2—硫代一2， 5 —噻唑烷二酮等）、2， 4一噻唑烷二酮环（例如2,4一噻唑烷二酮、3—乙基一4一噻唑垸二酮、3 —苯基一2， 4一噻唑烷二酮 等）、噻唑垸酮环（例如4一噻唑烷酮、3 —乙基一4一噻唑烷酮、2—乙基 巯基一4一噻唑烷酮、2—甲基苯基氨基一4一噻唑垸酮等）、2 —亚氨基一2 一噁唑啉一4一酮环（即假乙内酰脲环）、2， 4一咪唑烷二酮环（即乙内酰 脲环，例如2， 4一咪唑垸二酮、3 —乙基一2， 4一咪唑垸二酮、1， 3 — 二 乙基一2， 4一咪唑烷二酮等）、2—硫代一2， 4一咪唑烷二酮环（即乙内酰 硫脲环，例如2—硫代一2， 4—咪唑烷二酮、3 —乙基一2 —硫代一2， 4一 咪唑烷二酮、1， 3 — 二乙基一2 —硫代一2， 4一咪唑垸二酮等）、咪唑啉一 5 —酮环（例如2 —丙基巯基一2 —咪唑啉一5 —酮等）、呋喃一5 —酮环、 硫茚羟环（例如5—甲基硫茚羟等）、2 —亚氨基一2，4一噁唑烷二酮环等。

  作为通式（1)中的优选酸性核，可以举出2—硫代一2， 4一噁唑烷 二酮环、1， 3 —噁唑烷2， 4 —二酮环、2 —亚氨基一2， 4一噁唑烷二酮环， 进而优选l， 3 —噁唑垸—2， 4一二酮环、2 —亚氨基—2， 4一噁唑烷二酮 环。

  通式（1)中，作为R1、 R2、 R4、 R5、 116或R7表示的一价的非金属 原子团，优选取代或非取代的烷基、取代或非取代的芳基及取代或未取代 的垸氧基。

  作为R1、 R2、 R4、 R5、 RS或I^所示的垸基的例子，可以举出碳原子 数1〜20的直链状、分枝状及环状的垸基，作为其具体例，可以举出甲基、 乙基、丙基、丁基、戊基、己基、庚基、辛基、壬基、癸基、十一烷基、

  十二烷基、十三烷基、十六烷基、十八烷基、二十烷基、异丙基、异丁基、 仲丁基、叔丁基、异戊基、新戊基、l一甲基丁基、异己基、2—乙基己基、 2—甲基己基、环己基、环戊基、2 —降冰片基。其中，更优选碳原子数l〜 12的直链状、碳原子数3〜12的分枝状及碳原子数5〜10的环状的烷基。 作为R1、 R2、 R4、 R5、 116或117所示的垸基为取代烷基的情况下的取 代基，可以举出除了氢以外的1价的非金属原子团构成的基团。作为取代 烷基具有的取代基的优选例，可以举出卤原子（一F、 一Br、 一C1、 一I)、 羟基、烷氧基、芳氧基、巯基、烷硫基、芳硫基、烷基二硫基、芳基二硫 基、氨基、N—烷基氨基、N， N—二烷基氨基、N—芳基氨基、N， N — 二芳基氨基、N—垸基一N—芳基氨基、酰氧基、氨基甲酰氧基、N—烷基氨基甲酰氧基、N—芳基氨基甲酰氧基、N， N—二烷基氨基甲酰氧基、

  N， N—二芳基氨基甲酰氧基、N—烷基一N—芳基氨基甲酰氧基、烷基硫 氧基、芳基硫氧基、酰氧基、酰基硫基、酰氨基、N—垸基酰基氨基、N 一芳基酰基氨基、脲基、N， 一烷基脲基、N， ， N， 一二烷基脲基、N， 一芳基脲基、N， ， N， 一二芳基脲基、N，—烷基一N，—芳基脲基、N 一垸基脲基、N—芳基脲基、N， 一垸基一N—烷基脲基、N， 一烷基一N —芳基脲基、N， ， N， — 二烷基一N—烷基脲基、N， ， N， 一二烷基一 N—芳基脲基、N' —芳基一N—烷基脲基、N， 一芳基一N—芳基脲基、 N， ， N， 一二芳基一N—院基脲基、N， ， N， 一二芳基—N—芳基脲基、 N， 一烷基—N， 一芳基—N —烷基脲基、N， 一烷基一N，—芳基一N— 芳基脲基、垸氧羰基氨基、芳氧基羰基氨基、N—烷基一N—烷氧羰基氨 基、N—烷基一N—芳氧羰基氨基、N—芳基一N—烷氧羰基氨基、N—芳 基一N—芳氧羰基氨基、甲酰基、酰基、羧基、垸氧羰基、芳氧基羰基、 氨基甲酰基、N—烷基氨基甲酰基、N， N—二垸基氨基甲酰基、N—芳基 氨基甲酰基、N， N—二芳基氨基甲酰基、N—垸基一N—芳基氨基甲酰基、 烷基亚磺酰基、芳基亚磺酰基、烷基磺酰基、芳基磺酰基、磺基（一SOsH) 及其共轭碱基（以下称为磺酸根基）、垸氧基磺酰基、芳氧基磺酰基、氨 亚磺酰基（sulfmamoyl group)、 N—垸基氨亚磺酰基、N， N—二烷基氨亚 磺酰基、N—芳基氨亚磺酰基、N， N—二芳基氨亚磺酰基、N—烷基一N 一芳基氨亚磺酰基、氨磺酰基、N—烷基氨磺酰基、N， N—二垸基氨磺 酰基、N—芳基氨磺酰基、N， N—二芳基氨磺酰基、N—垸基一N—芳基 氨磺酰基、膦酸基（一P03H2)及其共轭碱基（以下称为膦酸根 (phosphonato)基）、二烷基膦酸基(—P03 (alkyl) 2)、 二芳基膦酸基（一 P03 (aryl) 2)、烷基芳基膦酸基（—P03 (alkyl) (aiyl))、单垸基膦酸基 (一 P03H ( alkyl ))及其共轭碱基（以后称为烷基膦酸根基 (alkylphosphonato)基）、单芳基膦酸基（—P03H (aryl))及其共轭碱基 (以后称为芳基膦酸根基（arylphosphonato)基）、膦酸基氧基（一OP03H2) 及其共轭碱基（以后称为膦酸根基氧基）、二烷基膦酸基氧基（一OP03 (alkyl) 2)、 二芳基膦酸基氧基（—0P03 (aryl) 2)、垸基芳基膦酸基氧 基(—0P03 (alkyl) (aryl))、单烷基膦酸基氧基(—0P03H (alkyl))及其共轭碱基（以后称为烷基膦酸根基氧基）、单芳基膦酸基氧基（—OP03H

  (aryl))及其共轭碱基（以后称为芳基膦酸根基氧基）、氰基、硝基、芳 基、杂芳基、烯基、炔基、甲硅垸基。作为这些取代基中的烷基的具体例， 可以举出所述的烷基，它们也可以进一步具有取代基。

  作为R1、 R2、 R4、 R5、 W或W表示的取代烷基作为取代基具有的芳 基的具体例，可以举出苯基、联苯基、萘基、甲苯基、二甲苯基、茶基、 枯烯基、氯苯基、溴苯基、氯甲基苯基、羟基苯基、甲氧苯基、乙氧苯基、 苯氧苯基、乙酸基苯基、苯酰氧基苯基、甲基硫代苯基、苯基硫代苯基、 甲基氨基苯基、二甲基氨基苯基、乙酰基氨基苯基、羧基苯基、甲氧羰基 苯基、乙氧基苯基羰基、苯氧羰基苯基、N—苯基氨甲酰基苯基、苯基、 氰基苯基、磺基苯基、磺酸根基苯基、膦酸基（phosphono)苯基、膦酸 根基苯基等。

  作为R1、 R2、 R4、 R5、 RS或W表示的取代烷基作为取代基具有的杂 芳基，可以使用从含有氮、氧、硫原子的至少一个的单环或多环芳香族环 衍生而成的基团。作为杂芳基中的杂芳基环的特别优选例，例如可以举出 噻吩、噻嗯（thiathrene)、呋喃、吡喃、异苯并呋喃、色烯（chromene)、 咕吨、吩噁嗪、吡咯、吡唑、异噻唑、异噁唑、吡嗪、嘧啶、哒嗪、吲哚 嗪、异吲哚嗪、n引哚（indoyl)、 n引唑、嘌呤、喹嗪（quinolidine)、异喹啉、 酞嗪、萘啶（naphthilizine)、喹唑啉、噌啉、蝶啶、咔唑、咔啉、菲、口丫 啶、萘嵌间二氮杂苯、菲咯啉、酞嗪、吩吡嗪（phenalzadine)、吩噁嗪、 呋咱、吩噁嗪等，它们可以进一步进行苯并稠环，另外也可以具有取代基。

  另外，作为R1、 R2、 R4、 R5、 RS或W表示的取代烷基作为取代基具 有的烯基的例子，可以举出乙烯基、l一丙烯基、l一丁烯基、桂皮酰基、 2 —氯一1一乙烯基等，作为炔基的例子，可以举出乙炔基、l一丙炔基、1 —丁炔基、三甲基甲硅烷基乙炔基等。

  作为R1、 R2、 R4、 R5、 116或117表示的取代烷基作为取代基具有的酰 基（G'CO—）中的G1，可以举出氢、以及上述的烷基、芳基。在这些取 代基中，进而更优选举出卤原子（一F、 一Br、 一C1、 一I)、烷氧基、芳 氧基、垸硫基、芳硫基、N—烷氨基、N， N—二烷基氨基、酰氧基、N— 垸基氨基甲酰氧基、N—芳基氨基甲酰氧基、酰氨基、甲酰基、酰基、羧基、烷氧羰基、芳氧基羰基、氨基甲酰基、N —烷基氨基甲酰基、N， N

  一二烷基氨基甲酰基、N—芳基氨基甲酰基、N —垸基一N—芳基氨基甲 酰基、磺基、磺酸根基、氨磺酰基、N—烷基氨磺酰基、N， N — 二烷基 氨磺酰基、N —芳基氨磺酰基、N—烷基一N —芳基氨磺酰基、膦酸基、 膦酸根基、二垸基膦酸基、二芳基膦酸基、 一垸基膦酸基、垸基膦酸根基、 一芳基膦酸基、芳基膦酸根基、膦酸基氧基、膦酸根氧基、芳基、烯基、 亚烷基(alkylidene)(亚甲基等）。

  作为R'、 R2、 R4、 R5、 W或W表示的取代烷基作为取代基具有的亚 烷基，可以举出除掉前述的碳原子数为1〜20的烷基上的氢原子的任意1 个而成为2价的有机残基的基团，作为其优选的例子，可以举出碳原子数 为1〜12的直链状、碳原子数3〜12的支链状以及碳原子数5〜10的环状 的亚烷基。

  关于通过组合上述取代基和亚垸基而得到的R1、 R2、 R4、 R5、 W或 R7，作为优选的取代烷基的具体例子，可以举出氯甲基、溴甲基、2 —氯 乙基、三氟甲基、甲氧基甲基、甲氧基乙氧基乙基、烯丙氧基甲基、苯氧 甲基、甲基硫代甲基、甲苯基硫代甲基、乙基氨基乙基、二乙基氨基丙基、 吗啉代丙基、乙酰氧基甲基、苯甲酰氧基甲基、N—环己基氨基甲酰氧基 乙基、N—苯基氨基甲酰氧基乙基、乙酰基氨基乙基、N—甲基苯甲酰基 氨基丙基、2 —氧乙基、2 —氧丙基、羧基丙基、甲氧羰基乙基、烯丙氧基 羰基丁基、氯苯氧基羰基甲基、氨基甲酰基甲基、N—甲基氨基甲酰基乙 基、N， N — 二丙基氨基甲酰基甲基、N—(甲氧基苯基）氨基甲酰基乙 基、N—甲基一N— （磺基苯基）氨基甲酰基甲基、磺基丁基、磺酸根基 丙基、磺酸根基丁基、氨磺酰基丁基、N—乙基氨磺酰基甲基、N， N— 二丙基氨磺酰基丙基、N—甲苯基氨磺酰基丙基、N—甲基—N— （膦酸 基苯基）氨磺酰基辛基、膦酸基丁基、膦酸根基己基、二乙基膦酸基丁基、 二苯基膦酸基丙基、甲基膦酸基丁基、甲基膦酸根基丁基、甲苯基膦酸基 己基、甲苯基膦酸根基己基、膦酸基氧基丙基、膦酸根基氧基丁基、节基、 苯乙基、a—甲基苄基、l一甲基一l一苯基乙基、p—甲基苄基、肉桂基、 烯丙基、l一丙烯基甲基、2 —丁烯基、2—甲代烯丙基、2—甲基丙烯基甲 基、2 —丙炔基、2 —丁炔基、3 — 丁炔基等。作为优选作为R1、 R2、 R4、 R5、 RS或W的芳基的具体例子，可以举 出由1个〜3个苯环形成稠环得到的基团，由苯环和5员不饱和环形成稠

  环得到的基团，作为具体例子，可以举出苯基、萘基、蒽基、菲基、茚基、 苊基、芴基，其中，更优选苯基、萘基。'

  作为优选作为R1、 R2、 R4、 R5、尺6或117表示的取代芳基的具体例子， 可以使用在前述的芳基的形成环的碳原子上具有（氢原子以外的）l价非 金属原子团的基团作为取代基得到的基团。作为优选的取代基的例子，可 以举出作为所述的垸基、取代垸基以及前面作为取代烷基中的取代基显示 的例子。作为这样的取代芳基的优选具体例，可以举出联苯基、甲苯基、 二甲苯基、莱基、枯烯基、氯苯基、溴苯基、氟苯基、氯甲基苯基、三 氟甲基苯基、羟基苯基、甲氧苯基、甲氧基乙氧基苯基、烯丙氧基苯基、 苯氧基苯基、甲基硫代苯基、甲苯基硫代苯基、乙基氨基苯基、二乙基氨 基苯基、吗啉代苯基、乙酰氧基苯基、苯甲酰氧基苯基、N—环己基氨基 甲酰氧基苯基、N—苯基氨基甲酰氧基苯基、乙酰基氨基苯基、N—甲基 苯甲酰基氨基苯基、羧基苯基、甲氧羰基苯基、烯丙氧基羰基苯基、氯苯 氧基羰基苯基、氨基甲酰基苯基、N—甲基氨基甲酰基苯基、N， N —二 丙基氨基甲酰基苯基、N—(甲氧基苯基）氨基甲酰基苯基、N—甲基一 N— （磺基苯基）氨基甲酰基苯基、磺基苯基、磺酸根基苯基、氨磺酰基 苯基、N—乙基氨磺酰基苯基、N， N—二丙基氨磺酰基苯基、N—甲苯基 氨磺酰基苯基、N—甲基一N— （膦酸基苯基）氨磺酰基苯基、膦酸基苯 基、膦酸根基苯基、二乙基膦酸基苯基、二苯基膦酸基苯基、甲基膦酸基 苯基、甲基膦酸根基苯基、甲苯基膦酸基苯基、甲苯基膦酸根基苯基、烯 丙基苯基、1 —丙烯基甲基苯基、2 — 丁烯基苯基、2—甲基烯丙基苯基、2 —甲基丙烯基苯基、2 —丙炔基苯基、2 — 丁炔基苯基、3 — 丁炔基苯基等。

  作为优选作为R1、 R2、 R4、 R5、 116或117的烷氧基，可以举出碳原子 数1〜15的垸氧基，作为其具体例，可以举出甲氧基、乙氧基等。

  作为R1以及W的更优选的例子，可以举出取代或未取代的烷基及取 代或未取代的烷氧基。作为R'以及F^的进而更优选的例子，可以举出可 具有取代基的碳原子数1〜15的烷基或可具有取代基的碳原子数1〜15的 烷氧基，具体而言，可以举出甲基、乙基、丙基、丁基、己基、甲氧基、乙氧基。特别优选R1以及RS的双方为取代或未取代的烷基、或者取代或

  未取代的烷氧基的情况。

  作为RS以及I^的更优选的例子，可以举出取代或未取代的烷基，即 通式（1)中的X为二烷基氨基。作为F^以及I^的进而更优选的例子， 可以举出可具有取代基的碳原子数2〜15的烷基，具体而言，可以举出乙

  基、丁基o

  作为通式（1)中的R1、 R3、 ！^及R7，优选为这些取代基，其主要 原因尚不明确，但推测这是因为，通过具有这样的取代基，通过光吸收产 生的电子激发状态和与引发剂化合物的相互作用尤其增大，使引发剂化合 物的自由基、酸或碱发生的效率提高（感度提高效果）；由于在芳香族环 的邻（ortho)位具有取代基，所以取代基X取扭转结构，增感色素之间 难以凝集，从而可以抑制在感光性层中的凝集（贮藏稳定性提高效果）。

  另外，作为R4的更优选的例子，可以举出可具有取代基的碳原子数 1〜15的垸基及碳原子数1〜15的垸氧基。

  在特定增感色素中，具有由通式（2)〜（8)表示的结构的增感色素 具有高的增感能，而且提供贮藏稳定性非常出色的感光性组合物，所以特 别优选。其中，作为特定增感色素，最优选由通式（2)表示的增感色素。

  22<formula>formula see original document page 23</formula>在通式（2)〜（8)中，乂1〜乂4及Y彼此独立地表示氧原子、硫原 子或NR21， R'及W分别独立地表示氢原子或一价的非金属原子团。X表 示一N (R6R7)。 R2、 114〜112()彼此独立地表示氢原子或一价的非金属原子 团，115可以为了形成脂肪族性或芳香族性的环而与R1、 R2、 113或114结合。 在此，在通式（2) ~ (8)中，R'〜R20表示的一价的非金属原子团与上 述通式（1)中的一价的非金属原子团同义，优选范围也相同。

  进而，作为X1，优选氧原子。作为Y，优选NR21， R"表示氢原子或 l价的非金属原子团，尤其优选氢原子、碳原子数1〜10的烃基。

  以下示出本发明中的特定增感色素的优选具体例（例示化合物D — 1〜例示化合物D—33)，但本发明不限定于这些。<formula>formula see original document page 24</formula><formula>formula see original document page 25</formula><formula>formula see original document page 26</formula><formula>formula see original document page 27</formula>b (D-33)

  对特定增感色素的合成方法进行说明。

  特定增感色素例如可以利用具有活性亚甲基的酸性核与取代或非取 代的芳香族环或杂环的缩合反应合成。这种合成方法可以参照特公昭59 一28329号公报。作为特定增感色素的合成方法之一，例如可以举出如下述反应式（a)所示，利用酸性核化合物与在杂环上具有醛基或羰基的碱

  性环原料的縮合反应的合成方法。根据需要，在碱（Base)存在下实施缩 合反应。作为碱，可以没有限制地利用通常通用的碱，例如胺、吡啶类（三 烷基胺、二甲基氨基吡啶、二氮杂环H^—烯（azabicycloundecene， DBU) 等）、金属酰胺类（二异丙基氨基锂等）、金属醇盐类（甲醇钠、叔丁醇钾 等）、金属氢化物类（氢氧化钠、氢氧化钾等）。

  关于特定增感色素，进而也可以进行用于改良感光性层的特性的各种 化学修饰。例如，可以通过利用共价键、离子键、氢键等方法，使特定增 感色素与加聚性化合物结构（例如丙烯酰基或甲基丙烯酰基）键合，来进 行感光性层（曝光膜）的高强度化或色素从曝光后的感光性层的不需要的 析出抑制。

  另外，还可以利用特定增感色素与后述的引发剂化合物中的具有自由 基发生能的部分结构（例如卤代烷基、鐡、过氧化物、联二咪唑、鐵、联 二咪唑等还原分解性部位或硼酸盐、胺、三甲基甲硅垸基甲基、羧甲基、 羰基、亚胺等氧化裂解性部位）的键合，特别显著地提高引发体系的浓度 较低的状态下的感光性。

  进而，向特定增感色素导入亲水性部位（羧基及其酯、磺酸基及其酯、 环氧乙烷基等酸基或极性基）可以有效地提高对碱系或水系的显影液的处 理适合性。尤其酯型的亲水性基的特征在于，由于在感光性层中具有比较 疏水的结构而互溶性出色，而且在显影液中，利用水解生成酸基，从而亲 水性增大。

  此外，例如为了提高与感光性层的互溶性、抑制结晶析出，可以向特 定增感色素中适当地导入取代基。例如，在某种感光体系中，有时芳基或 烯丙基等不饱和键对提高互溶性非常有效，另外，还可以通过利用分枝烷 基结构导入等方法导入色素n平面间的位阻，来显著地抑制结晶析出。另外，还可以利用膦酸基或环氧基、三烷氧基甲硅垸基等的导入，来提高向 金属或金属氧化物等无机物的附着力。此外，根据目的不同，也可以利用 增感色素的聚合物化等方法。

  作为特定增感色素，只要使用至少一种所述通式（1)表示的增感色 素即可，在该通式（1)所示的增感色素的范围内，例如使用实施了前面 所述的修饰的结构等何种结构的色素、单独使用还是并用2种以上、添加 量如何之类的使用法的具体情况可以根据最终的感材的性能设计适当地 设定。例如可以通过并用2种以上特定增感色素来提高与感光性层的互溶 性。

  特定增感色素的选择除了感光性以外，在使用的光源的发光波长下的 摩尔吸光系数是重要的因子。通过使用摩尔吸光系数大的色素，能够减少 色素的添加量，所以经济且从感光性层的膜物性的点出发也是有利的。

  此外，在本发明中，除了特定增感色素以外，在不破坏本发明的效果 的范围内，也可以并用其他通用的增感色素。

  感光性层的感光性、析像度或曝光膜的物性极大地受到光源波长下的 吸光度的影响，所以可以考虑它们适当地选择增感色素的添加量。例如，

  吸光度为0.1以下的较低的区域时，感度下降。另外，由于光晕（halation) 的影响，而成为低析像度。不过，例如针对使5pm以上的厚膜固化的目 的，这样的低吸光度有时还会提高固化度。

  例如在使本发明的光掩模材料中的感光性层成为较薄的膜厚的情况 下，增感色素的添加量优选将感光性层的吸光度设定成0.1〜1.5的范围、 优选0.25〜1的范围。吸光度由特定增感色素的添加量和感光性层的厚度 决定，所以规定的吸光度可以通过控制二者的条件来得到。可以利用常规 方法测定感光性层的吸光度。作为测定方法，例如可以举出在透明或白色 的支撑体上形成干燥后的涂布量在作为光掩模材料所必需的范围中适当 地决定的厚度的感光性层，利用透射型的光密度计测定的方法；在铝等反 射性的支撑体上形成感光性层，测定反射浓度的方法等。

  特定增感色素的添加量相对构成感光性层的全部固体成分100质量 份，为0.05〜30质量份、优选为0.1〜20质量份，进而优选为0.2〜10质 量份的范围。

  29< (C)引发剂化合物>

  接着对本发明中的引发剂化合物进行说明。

  本发明中的引发剂化合物是指在赋予能量时生成成为引发、进行并存 的加聚性化合物的聚合（交联）反应的引发种的自由基、酸或碱的化合物。 以下将这样地进行生成的自由基、酸、碱简称为活性种。

  在不存在引发剂化合物的情况下或只单独使用引发剂化合物的情况 下，不能得到实际上充分的感度，但作为并用特定增感色素和引发剂化合 物的一个方式，也可以利用适当的化学方法（增感色素与引发剂化合物的 利用化学键的连结等）作为单一的化合物使用这些引发剂化合物。在例如

  特许（专利）第2720195号公报中公开了这样的技术思想。

  认为通常这些引发剂化合物大多会经历下面的（1)〜（3)的初期化

  学过程生成活性种。g卩，（1)基于从增感色素的电子激发状态向引发剂化

  合物的电子迁移反应的引发剂化合物的还原分解，（2)基于从引发剂化合 物向增感色素的电子激发状态的电子迁移的引发剂化合物的氧化分解，

  (3)基于增感色素的电子激发状态向引发剂化合物的能量传递的引发剂 化合物的从电子激发状态的分解。关于各引发剂化合物属于所述（1)〜

  (3)的何种类型，大多不清楚，但本发明中的特定增感色素的较大的特 征在于，不论与其中的哪种类型的引发剂化合物组合，都会示出非常高的 增感效果。

  具体的引发剂化合物可以没有限制地使用在从本领域技术人员间公 知的引发剂化合物。具体而言，在Bruce M. Monroe等著，Chemical Revue，93， 435(1993)或R.S.Davidson著，光化学和生物学A:化学（Journal of Photochemistry and biology A: Chemistry), 73.81 (1993);丄P.Faussier， "光引发聚合一理论和应用（Photoinitiated Polymerization — Theory and Application)": Rapra Review vol.9,Report， Rapra Technology (1998); M.Tsunookaetal.,Prog.Polym.Sci.,21,1 (1996)等记载很多。另外，作为具 有所述（1)、 （2)的功能的其他化合物组，进而还已知像在F.D.Saeva，当 代化学中的课题（Topics in Current Chemistry) ，156，59 (1990); G.G.Maslak, 当代化学中的课题（Topics in Current Chemistry)，168,1 (1993); H.B.Shuster etal,JACS,l 12,6329 (1990); I.D.F.Eaton et al,JACS, 102,3298 (1980)等中记载的发生氧化或还原地键裂解的化合物组。

  以下具体地例示能够在本发明中使用的引发剂化合物中的感度或稳 定性特别出色的优选化合物组。 (1)卤代甲基三嗪类

  可以举出由下述式[II]表示的化合物。自由基发生、氧发生能尤其出色。

  式[II]中，X表示卤原子。Y'表示一CX'3、一NH2、一NHR"、 一NHR1、、 —OR1，。在此，R"表示烷基、取代烷基、芳基、取代芳基。X'表示卤原 子。R'表示一CX3、烷基、取代烷基、芳基、取代芳基、取代烯基。

  作为这样的化合物的具体例，例如若林等著，Bull. Chem.Soc. Japan， 42， 2924 (1969)记载的化合物，可以举出2 —苯基一4， 6 —双（三氯甲 基）一S —三嗪、2— （对氯苯基）一4， 6 —双（三氯甲基）一S —三嗪、2 —(对甲苯基）一4， 6—双（三氯甲基）一S—三嗪、2—(对甲氧基苯基） —4， 6 —双（三氯甲基）一S —三嗪、2— （2，， 4，一二氯苯基）一4， 6 — 双（三氯甲基）一S —三嗪、2， 4， 6 —三（三氯甲基）一S —三嗪、2—甲 基一4， 6 —双（三氯甲基）一S—三嗪、2 —正壬基一4， 6 —双（三氯甲基） —S —三嗪、2— (a， a，卩一三氯乙基）一4， 6 —双（三氯甲基）一S — 三嗪等。此外，作为英国专利第1388492号说明书中记载的化合物，例如 可以举出2 —苯乙烯基一4， 6 —双（三氯甲基）一S —三嗪、2— （对甲基 苯乙烯基）一4， 6 —双（三氯甲基）一S —三嗪、2— （对甲氧基苯乙烯基） _4， 6 —双（三氯甲基）一S —三嗪、2—(对甲氧基苯乙烯基）一4一氨 基一6—三氯甲基一S —三嗪等。作为特开昭53 — 133428号公报中记载的 化合物，例如可以举出2— （4一甲氧基一萘并一1一基）一4， 6—双（三氯甲基）一S —三嗪、2— （4—乙氧基一萘并一l一基）一4， 6 —双（三氯 甲基）一S —三嗪、2 —[4— （2—乙氧基乙基）一萘并一l一基]—4， 6_ 双一三氯甲基一S —三嗪、2— (4， 7 — 二甲氧基一萘并一1—基）一4， 6 一双一三氯甲基一S —三嗪及2— （苊并（acenaphto) —5 —基）一4， 6 — 双一三氯甲基一S —三嗪等，作为德国专利第3337024号说明书中记载的 化合物，例如可以举出下述化合物。

  CCI3另外，作为F.C. Schaefer等的J. Org. Chem. ; 29， 1527 (1964)记 载的化合物，例如可以举出2—甲基一4， 6—双（三溴甲基）一S —三嗪、 2， 4， 6 —三（三溴甲基）一S —三嗪、2， 4， 6—三（二溴甲基）一S —三 嗪、2 —氨基一4一甲基一6 —三溴甲基一S —三嗪及2—甲氧基一4一甲基 —6 —三氯甲基一S —三嗪等。

  进而，作为特开昭62 — 58241号公报中记载的化合物，例如可以举出 下述化合物。<formula>formula see original document page 34</formula>进而，作为特开平5 — 281728号公报中记载的化合物，例如可以举出

  下述化合物。

  <formula>formula see original document page 35</formula>(2) 二茂钛类

  被特别优选地用作引发剂化合物的二茂钛化合物在与所述的增感色 素的共存下进行光照射时，只要是能够产生活性种的二茂钛化合物即可，

  例如可以适当地选择使用在特开昭59—152396号、特开昭61 —151197号、 特开昭63—41484号、特开昭63—41484号、特开平2—249号、特开平 2—291号、特开平3—27393号、特开平3—12403号、特开平6—41170 号的各公报中记载的公知的化合物。

  更具体而言，例如可以举出二一环戊二烯基一Ti一双一氯化物、二一 环戊二烯基一Ti —双—苯基、二一环戊二烯基一Ti一双一2， 3， 4， 5， 6

  <formula>formula see original document page 35</formula>一五氟苯一l一基、二一环戊二烯基—Ti一双一2， 3， 5， 6—四氟苯一l一 基、二一环戊二烯基一Ti—双—2， 4， 6 —三氟苯一l一基、二一环戊二烯 基一Ti —双一2， 6 —二氟苯一1—基、二一环戊二烯基一Ti —双一2， 4一 二氟苯一l一基、二一甲基环戊二烯基一Ti一双一2， 3， 4， 5， 6 —五氟苯 一1一基、二一甲基环戊二烯基一Ti —双一2， 3， 5， 6—四氟苯一l一基、 二一甲基环戊二烯基一Ti —双—2， 4一二氟苯一1一基、双（环戊二烯基） _双（2， 6 — 二氟一3— （丙（匕。/W —1—基）苯基）钛等。 (3)硼酸盐化合物

  由下述式[III]表示的硼酸盐类的自由基发生能出色。

  <formula>formula see original document page 36</formula>  Z® [m]

  式[III]中，R51、 R52、 R"及R"彼此相同或不同，分别表示取代或非 取代的烷基、取代或非取代的芳基、取代或非取代的烯基、取代或非取代 的炔基、取代或非取代的杂环基，R51、 R52、 R"及R^也可以结合2个以 上的基团形成环状结构。其中，在R51、 R52、 R"及R"中，至少l个为取 代或非取代的垸基。Z+表示碱金属阳离子或季铵阳离子。

  作为所述R"〜R^的垸基，包括直链、分枝、环状的垸基，优选碳原 子数为1〜18的垸基。具体而言，包括甲基、乙基、丙基、异丙基、丁基、 戊基、己基、辛基、硬脂酰基、环丁基、环戊基、环己基等。另外，作为 取代烷基，包括在如上所述的烷基上具有卤原子（例如一C1、 一Br等）、 氰基、硝基、芳基（优选苯基）、羟基、下述的基团 <formula>formula see original document page 36</formula>(在此，尺55、1156彼此独立地表示氢原子、碳原子数1〜14的烷基或芳基。）、 —COOR57 (在此，R"表示氢原子、碳原子数1〜14的烷基或芳基。）、_ COOR58或一OR59 (在此，R58表示碳原子数1〜14的烷基或芳基。）作为

  取代基而成的取代烷基。

  作为所述R"〜R"的芳基，包括苯基、萘基等1〜3个环的芳基，作 为取代芳基，包括在如上所述的芳基上具有所述的取代烷基的取代基或碳 原子数1〜14的垸基而成的取代芳基。

  作为所述R"〜R"的烯基，包括碳原子数2〜18的直链、分枝、环状 的烯基，作为取代烯基的取代基，包括作为所述取代烷基的取代基举出的 取代基。

  作为所述R"〜R"的炔基，包括碳原子数2〜28的直链或分枝的炔基，

  作为取代炔基的取代基，包括作为所述取代烷基的取代基举出的取代基。 另外，作为所述R"〜R"的杂环基，可以举出含有N、 S及O的至少 1个的5员环以上、优选5〜7员环的杂环基，也可以在该杂环基中含有 稠环。进而作为取代基，也可以具有作为所述的取代芳基的取代基举出的 取代基。

  作为式[III]表示的化合物例，可以具体举出在美国专利第3567453号、 美国专利第4343891号、欧洲专利第109772号、欧洲专利第109773号的 各说明书中记载的化合物及以下所示的化合物。(4)六芳基联二咪唑类 如果使用六芳基联二咪唑类，则可以稳定地进行出色的高感度的自由

  基发生。具体可以举出2， 2， 一双（邻氯苯基）一4， 4，， 5， 5' —四苯基 联二咪唑、2， 2， 一双（邻溴苯基）一4， 4，， 5， 5' —四苯基联二咪唑、2， 2' —双（邻、对二氯苯基）一4， 4，， 5， 5' —四苯基联二咪唑、2， 2， 一双（邻氯苯基）一4， 4'， 5， 5' —四（间甲氧基苯基）联二咪唑、2， 2' 一双（o， o，一二氯苯基）一4， 4，， 5， 5，一四苯基联二咪唑、2， 2， 一双 (邻硝基苯基）一4， 4，， 5， 5' —四苯基联二咪唑、2， 2，一双（邻甲基 苯基）一4， 4，， 5， 5' —四苯基联二咪唑、2， 2， 一双（邻三氟苯基）一 4， 4'， 5， 5'—四苯基联二咪唑等。 (5)錄盐化合物

  周期律表的15 (5B)、 16 (6B)、 17 (7B)族元素，具体而言N、 P、 As、 Sb、 Bi、 0、 S、 Se、 Te、 I的鐵化合物是感度出色的引发剂化合物。 从兼顾感度和贮存稳定性的观点出发，碘鑰盐及锍盐、尤其二芳基碘鎗盐 及三芳基锍盐化合物极为出色。可以发生酸及/或自由基，它们可以通过 根据目的适当地选择使用条件来区分使用。具体而言可以举出以下化合 物。<formula>formula see original document page 40</formula><formula>formula see original document page 41</formula><formula>formula see original document page 42</formula><formula>formula see original document page 43</formula>(6)有机过氧化物

  在使用有机过氧化物型的引发剂化合物的情况下，可以以非常高的感 度进行作为活性种的自由基的发生。

  作为可以在本发明中使用的有机过氧化物，几乎包括在分子中具有1 个以上氧一氧键的有机化合物，作为例子可以举出过氧化甲基乙基甲酮、 环己酮过氧化物、3， 3， 5 —三甲基环己酮过氧化物、甲基环己酮过氧化 物、乙酰丙酮过氧化物、1， l一双（叔丁基过氧化）一3， 3， 5 —三甲基 环己垸、1， l一双（叔丁基过氧化）环己烷、2， 2 —双（叔丁基过氧化）丁烷、叔丁基过氧化氢、氢过氧化枯烯、过氧化氢二异丙基苯、对甲烷过

  氧化氢、2， 5 — 二甲基己烷一2， 5 — 二过氧化氢、1， 1， 3， 3 —四甲基丁 基过氧化氢、二叔丁基过氧化物、叔丁基枯基过氧化物、过氧化二异丙苯、 双（叔丁基过氧化异丙基）苯、2， 5 — 二甲基一2， 5 —二 （叔丁基过氧化) 己垸、2， 5 — 二甲基一2， 5 — 二 （叔丁基过氧化）己炔一3、乙酰基过氧 化物、异丁酰基过氧化物、辛酰过氧化物、癸酰过氧化物、月桂酰过氧化 物、3， 5， 5—三甲基己酰基过氧化物、过氧化琥珀酸、过氧化苯甲酰、2， 4一二氯苯甲酰过氧化物、间一甲苯酰基过氧化物、二异丙基过氧化二碳 酸酯、二一2 —乙基己基过氧化二碳酸酯、二一2—乙氧基乙基过氧化二碳 酸酯、二甲氧基异丙基过氧化碳酸酯、二 （3—甲基一3—甲氧基丁基）过 氧化二碳酸酯、叔丁基过氧化乙酸酯、叔丁基过氧化特戊酸酯、叔丁基过 氧化新癸酸酯、叔丁基过氧化辛酸酯、叔丁基过氧化一3， 5， 5 —三甲基 己酸酯、叔丁基过氧化月桂酸酯、叔丁基过氧化苯甲酸酯、二叔丁基过氧 化间苯二甲酸酯、2， 5 — 二甲基一2， 5 — 二 （苯甲酰基过氧化）己烷、叔 丁基过氧化马来酸、叔丁基过氧化异丙基碳酸酯、3， 3'， 4， 4'一四一（叔 丁基过氧化羰基）二苯甲酮、3， 3'， 4， 4'一四一（叔戊基过氧化羰基） 二苯甲酮、3， 3，， 4， 4，一四一 （叔己基过氧化羰基）二苯甲酮、3， 3，， 4， 4'一四一 （叔辛基过氧化羰基）二苯甲酮、3， 3'， 4， 4'一四一 （枯基 过氧化羰基）二苯甲酮、3， 3'， 4， 4'一四一 （对异丙基枯基过氧化羰基） 二苯甲酮、羰基二 （叔丁基过氧化二氢二邻苯二甲酸酯）、羰基二 （叔己 基过氧化二氢二邻苯二甲酸酯）等。

  其中，优选3， 3'， 4， 4'一四一 （叔丁基过氧化羰基）二苯甲酮、3， 3，， 4， 4'一四一 （叔戊基过氧化羰基）二苯甲酮、3， 3'， 4， 4'—四一 （叔 己基过氧化羰基）二苯甲酮、3， 3'， 4， 4'一四一 （叔辛基过氧化羰基） 二苯甲酮、3， 3，， 4， 4，一四一 （枯基过氧化羰基）二苯甲酮、3， 3，， 4， 4'一四—（对异丙基枯基过氧化羰基）二苯甲酮、二叔丁基二过氧化间苯 二甲酸酯等过氧化酯系。

  作为引发剂化合物的优选例，可以举出二茂钛化合物、三嗪化合物、 六芳基联二咪唑化合物，作为特别优选的引发剂化合物，可以举出六芳基 联二咪唑化合物。关于以上所述的引发剂化合物，-与前面的特定增感色素一样，也可以 进一步进行用于改良感光性层的特性的各种化学修饰。例如，可以利用与

  特定增感色素或加聚性不饱和化合物等其他引发剂化合物部分（part)的

  结合、亲水性部位的导入、互溶性提高、用于抑制结晶析出的取代基导入、 提高附着力的取代基导入、聚合物化等方法。

  关于这些引发剂化合物的使用方法，与前述的增感色素一样，也可以 利用感材的性能设计适当、任意地设定。例如可以通过并用2种以上，来 提高与感光性层的互溶性。

  感光性层中的引发剂化合物的总含量在构成感光性层的全部固体成

  分中为0.1〜50质量％，优选为0.5〜30质量％，特别优选为1〜20质量%。

  < (D)利用自由基、酸或碱的至少任意一种反应的聚合性化合物> 本发明中的"利用自由基、酸或碱的至少任意一种反应的聚合性化合 物"是在利用所述的光引发体系的光反应产生的活性种的作用下，其物理 或化学特性不可逆地变化，发生固化反应、显色、消色反应等的化合物， 只要是具有这样的性质的化合物即可，可以没有特别限制地任意地使用， 例如，在所述的引发体系中举出的化合物自身具有这样的性质的情况也较 多。

  作为在从光引发体系生成的自由基、酸及/或碱的作用下变化的聚合 性化合物的特性，例如包括吸收光谱（色）、化学结构、极化率等分子物 性或溶解性、强度、折射率、流动性、粘合性等材料物性的变化。

  例如，作为聚合性化合物，在使用吸收光谱因氧化，还原或亲核附加 反应而发生变化的化合物的情况下，可以引发利用从引发体系生成的自由 基的氧化、还原等，从而形成图像。这样的例子如在J.Am.Chem.Soc.,108， 128 (1986年）、J,Imaging.Soc"30， 215 C1986年）、Israel丄Chem"25， 264 (1986年）中所公开。

  本发明中的感光性层优选为使用利用自由基、酸及/或碱进行反应的 聚合性化合物，具体而言使用可以加聚或缩聚的化合物，通过使其与含有 特定增感色素及引发剂化合物的引发体系组合而形成的感光性层。

  作为这样的聚合性化合物，可以使用自由基聚合性化合物（含乙烯性不饱和键的化合物等）或阳离子聚合性化合物（环氧化合物、乙烯醚化合 物、羟甲基化合物等）、阴离子聚合性化合物（环氧化合物等），这样的例 子如在光聚合物（7才卜求!i7—）恳话会编、光聚合物手册、工业调查

  会刊（1989)或高分子第45巻，786 (1996)等中所记载。另外，还已知 有使用硫醇化合物作为（D)成分，使其与光自由基发生体系组合的组合 物。

  也可以使用利用酸分解性的化合物作为聚合性化合物，使其与光酸发 生剂组合的组合物。例如，使用侧链或主链遇酸分解的高分子且可以利用 光改变溶解性或亲疏水性等的材料被作为光分解型感光性树脂、正型光聚 合物广泛地实用。作为这样的具体例，例如可以举出ACS.Symp.Ser.242， 11 (1984).、特开昭60 — 3625号、美国专利第5102771号、美国专利第 5206317号、美国专利第5212047号、特开平4—26850号、特开平3 — 1921731号、特开昭60—10247号、特开昭62—40450号等。

  作为本发明中的聚合性化合物，优选含乙烯性不饱和键的化合物。

  含乙烯性不饱和键的化合物是指至少具有1个乙烯性不饱和键的化 合物，光聚合性组合物在受到活性光线的照射时，在光聚合引发剂的作用 下发生加聚，从而有助于交联、固化。

  含乙烯性不饱和键的化合物例如可以从至少具有1个、优选2个以上、 更优选2〜6个末端乙烯性不饱和键的化合物中任意地选择。它们具有单 体、预聚物即二聚体、三聚体及寡聚物或它们的混合物以及它们的共聚物 等化学形态。

  作为含乙烯性不饱和键的化合物的例子，可以举出不饱和羧酸（例如 丙烯酸、甲基丙烯酸、衣康酸、巴豆酸、异巴豆酸、马来酸等）与脂肪族 多元醇化合物的酯、不饱和羧酸与脂肪族多元胺化合物的酰胺等。

  作为脂肪族多元醇化合物与不饱和羧酸的酯的单体的具体例，作为丙 烯酸酯，可以举出乙二醇二丙烯酸酯、三甘醇二丙烯酸酯、1， 3 — 丁二醇 二丙烯酸酯、四亚甲基二醇二丙烯酸酯、丙二醇二丙烯酸酯、新戊二醇二 丙烯酸酯、三羟甲基丙烷三丙烯酸酯、三羟甲基丙垸三（丙烯酰氧基丙基） 醚、三羟甲基乙垸三丙烯酸酯、己二醇二丙烯酸酯、1， 4一环己二醇二丙 烯酸酯、四甘醇二丙烯酸酯、季戊四醇二丙烯酸酯、季戊四醇三丙烯酸酯、季戊四醇四丙烯酸酯、二季戊四醇二丙烯酸酯、二季戊四醇五丙烯酸酯、 二季戊四醇六丙烯酸酯、山梨糖醇三丙烯酸酯、山梨糖醇四丙烯酸酯、山 梨糖醇五丙烯酸酯、山梨糖醇六丙烯酸酯、三（丙烯酰氧基乙基）三聚异 氰酸酯、聚酯丙烯酸酯寡聚物等。

  作为甲基丙烯酸酯，可以举出四亚甲基二醇二甲基丙烯酸酯、三甘醇 二甲基丙烯酸酯、新戊二醇二甲基丙烯酸酯、三羟甲基丙烷三甲基丙烯酸 酯、三羟甲基乙烷三甲基丙烯酸酯、乙二醇二甲基丙烯酸酯、1， 3 — 丁二 醇二甲基丙烯酸酯、己二醇二甲基丙烯酸酯、季戊四醇二甲基丙烯酸酯、 季戊四醇三甲基丙烯酸酯、季戊四醇四甲基丙烯酸酯、二季戊四醇二甲基 丙烯酸酯、二季戊四醇六甲基丙烯酸酯、二季戊四醇五甲基丙烯酸酯、山 梨糖醇三甲基丙烯酸酯、山梨糖醇四甲基丙烯酸酯、双[对（3—甲基丙烯 酰氧基一2 —羟基丙氧基）苯基]二甲基甲烷、双[对（甲基丙烯酰氧基乙 氧基）苯基]二甲基甲烷等。

  作为衣康酸酯，可以举出乙二醇二衣康酸酯、丙二醇二衣康酸酯、1，

  5 — 丁二醇二衣康酸酯、1， 4一丁二醇二衣康酸酯、四亚甲基二醇二衣康

  酸酯、季戊四醇二衣康酸酯、山梨糖醇四衣康酸酯等。作为巴豆酸酯，可 以举出乙二醇二巴豆酸酯、四亚甲基二醇二巴豆酸酯、季戊四醇二巴豆酸 酯、山梨糖醇四巴豆酸酯等。作为异巴豆酸酯，可以举出乙二醇二异巴豆 酸酯、季戊四醇二异巴豆酸酯、山梨糖醇四异巴豆酸酯等。

  作为马来酸酯，可以举出乙二醇二马来酸酯、三甘醇二马来酸酯、季 戊四醇二马来酸酯、山梨糖醇四马来酸酯等。进而，还可以举出所述的酯 单体的混合物。

  另外，作为脂肪族多元胺化合物与不饱和羧酸的酰胺的单体的具体

  例，可以举出亚甲基双一丙烯酰胺、亚甲基双一甲基丙烯酰胺、1， 6—六 亚甲基双一丙烯酰胺、1， 6 —六亚甲基双一甲基丙烯酰胺、二亚乙基三胺 三丙烯酰胺、苯二甲基双丙烯酰胺、苯二甲基双甲基丙烯酰胺等。

  作为其他例子，可以举出在特公昭48—41708号公报中记载的向在1 分子中具有2个以上异氰酸酯基的聚异氰酸酯化合物中加成由下述通式 (m)表示的含有羟基的乙烯基单体而成的在1分子中含有2个以上聚合 性乙烯基的乙烯基氨基甲酸酯化合物等。CH2=C (R) COOCH2CH (R') OH (m) (其中，R及R'分别独立地表示H或CH3。）

  另外，还可以举出使在特开昭51—37193号、特公平2 — 32293号的 各公报中记载的氨基甲酸酯丙烯酸酯类或在特开昭48 — 64183号、特公昭 49一43191号、特公昭52—30490号的各公報中记载的聚酯丙烯酸酯类、 环氧树脂与（甲基）丙烯酸反应而成的环氧丙烯酸酯类等多官能的丙烯酸 酯或甲基丙烯酸酯。进而，还可以使用在日本接着协会志v o 1 . 20、 N o. 7、 300〜308页（1984年）中作为光固化性单体及寡聚物介绍的酯。 其中，这些含乙烯性不饱和键的化合物的使用量相对感光性层的全部质 量，通常在5〜80质量％、优选在30〜70质量％的范围内使用。

  作为感光性层中的聚合性化合物的含量，相对构成感光性层的全部固 体成分100质量份，优选为5〜80质量份，更优选为30〜70质量份。

  < (E)高分子粘合剂>

  本发明中的感光性层优选含有高分子粘合剂。作为高分子粘合剂，只 要是高分子化合物则可以没有特别限定地使用，而从显影性的观点出发， 优选为碱溶性的高分子化合物。作为这样的高分子化合物，优选在侧链具 有碱溶性基的高分子化合物。作为碱溶性基，可以举出酸基或其盐。作为 具有可溶性基团的高分子化合物，可以特别优选使用具有羧酸基的高分子

  化合物。另外，作为该高分子粘合剂，优选在侧链具有交联性基的高分子 粘合剂。

  在此，交联性基是指在对光掩模材料进行曝光时，在感光性层中发生 的自由基聚合反应的过程中使高分子粘合剂发生交联的基团。作为交联性 基，只要是这样的功能的基团即可，没有特别限定，例如，作为可以进行 加聚反应的官能团，可以举出乙烯性不饱和键基、氨基、环氧基等。另外， 也可以为能够在光照射下成为自由基的官能团，作为这样的交联性基，例 如可以举出硫醇基、卤素基、鎗盐结构等。其中，优选乙烯性不饱和键基， 特别优选由下述通式（al)〜（a3)表示的官能团。<formula>formula see original document page 49</formula>在所述通式（al)中，R'a〜R^彼此独立地表示l价的有机基。作为 Rla，可以优选举出氢原子或可具有取代基的烷基等，其中，从自由基反 应性高出发，优选氢原子、甲基。另外，R2a、 Rh彼此独立地表示氢原子、 卤原子、氨基、羧基、烷氧羰基、磺基、硝基、氰基、可具有取代基的烷 基、可具有取代基的芳基、可具有取代基的烷氧基、可具有取代基的芳氧 基、可具有取代基的烷基氨基、可具有取代基的芳基氨基、可具有取代基 的垸基磺酰基、可具有取代基的芳基磺酰基等，其中，从自由基反应性高 出发，优选氢原子、羧基、烷氧羰基、可具有取代基的烷基、可具有取代

  基的方基。

  X表示氧原子、硫原子或一N (R12a) — ， R&表示氢原子或1价的有 机基。在此，R^可以举出可具有取代基的烷基等，其中，从自由基反应 性高出发，优选氢原子、甲基、乙基、异丙基。

  在此，作为可导入的取代基，可以举出烷基、烯基、炔基、芳基、烷 氧基、芳氧基、卤原子、氨基、垸基氨基、芳基氨基、羧基、烷氧羰基、 磺基、硝基、氰基、酰胺基、烷基磺酰基、芳基磺酰基等。

  <formula>formula see original document page 49</formula>在通式（a2)中，R"〜RSa彼此独立地表示1价的有机基。R4a〜R8a 可以优选举出氢原子、卤原子、氨基、二烷基氨基、羧基、烷氧羰基、磺 基、硝基、氰基、可具有取代基的烷基、可具有取代基的芳基、可具有取

  <formula>formula see original document page 49</formula>代基的烷氧基、可具有取代基的芳氧基、可具有取代基的烷基氨基、可具 有取代基的芳基氨基、可具有取代基的烷基磺酰基、可具有取代基的芳基 磺酰基等，其中，优选氢原子、羧基、烷氧羰基、可具有取代基的烷基、 可具有取代基的芳基。作为可导入的取代基，可以例示与通式（al)相同 的取代基。

  Y表示氧原子、硫原子或一N (R12a) — 。 R^与通式（al)的R12a

  的情况相同，优选例也相同。

  <formula>formula see original document page 50</formula>

  在所述通式（a3)中，作为R9a，可以优选举出氢原子或可具有取代 基的垸基等，其中，从自由基反应性高出发，优选氢原子、甲基。另外，

  RlQa、  R^彼此独立地表示氢原子、卤原子、氨基、二烷基氨基、羧基、

  烷氧羰基、磺基、硝基、氰基、可具有取代基的垸基、可具有取代基的芳 基、可具有取代基的烷氧基、可具有取代基的芳氧基、可具有取代基的烷 基氨基、可具有取代基的芳基氨基、可具有取代基的垸基磺酰基、可具有 取代基的芳基磺酰基等，其中，从自由基反应性高出发，优选氢原子、羧 基、烷氧羰基、可具有取代基的垸基、可具有取代基的芳基。

  在此，作为可导入的取代基，可以例示与通式（al)相同的取代基。 另外，Z表示氧原子、硫原子或一N (R13a) —或可具有取代基的亚苯基。 作为R1、可以举出可具有取代基的烷基等，其中，从自由基反应性高出 发，优选甲基、乙基、异丙基。

  在侧链中具有所述交联性基的高分子粘合剂不仅发挥作为感光性层 的被膜形成剂的功能，还必需溶解于显影液、优选碱显影液中，所以优选 在碱水中为可溶性或溶胀性的有机高分子聚合物。因此，高分子粘合剂优 选在侧链上除了具有交联性基以外，还具有碱溶性基例如羧基等。

  作为高分子粘合剂，可以举出在特开昭59 — 53836号、特开昭59 —载的高分子粘合剂，即，在侧链中具有烯丙基、（甲 基）丙烯酰基等交联性基的（甲基）丙烯酸共聚物、衣康酸共聚物、巴豆 酸共聚物、马来酸共聚物、部分酯化马来酸共聚物等。

  另外，作为高分子粘合剂，还可以举出同样在侧链中具有所述交联性 基和羧基的聚氨酯、酸性纤维素衍生物及向具有羟基的加聚物加成环状酸 酐得到的物质等。

  其中，作为感光性层含有的高分子粘合剂，更优选在侧链具有交联性 基的聚氨酯树脂及在侧链具有交联性基的（甲基）丙烯酸树脂。

  在本发明特别优选使用的在侧链中具有交联性基的聚氨酯树脂可以 通过例如使（i) 二异氰酸酯化合物、（ii)至少具有1个羧基的二醇化合

  物、（iii)具有交联性基的二异氰酸酯化合物及必要时加入的（iv)不具有

  羧基的二醇化合物发生加聚反应得到。这种聚氨酯树脂的具体例有特开

  2007-57597号公报的段落号0050〜0137，相同公报中记载的聚氨酯树脂 适用于本发明。

  另外，在特公平7-12004号、特公平7-120041号、特公平7-120042 号、特公平8-12424号、特开昭63-287944号、特开昭63-287947号、特 开平1-271741号、特开2001-109139号、特开2001-117217号、特开 2001-312062号、特开2003-131397号的各公报中记载的聚氨酯树脂也适 用于本发明。

  作为高分子粘合剂，除了在合成聚氨酯时向侧链导入交联性基得到的 所述的聚氨酯树脂以外，还可以使用像在特开2003—270775号公报中记 载的向具有羧基的聚氨酯中利用高分子反应导入交联性基得到的聚氨酯

  、接着，对在侧链中具有交联性基的（甲基）丙烯酸树脂进行详细说明。 从显影性的观点出发，本发明中使用的在侧链中具有交联性基的（甲

  基）丙烯酸树脂优选具有由下述通式（i)表示的重复单元的树脂。

  将具有由通式（i)表示的重复单元的树脂适当地称为特定（甲基）

  丙烯酸树脂，以下进行详细说明。

  51<formula>formula see original document page 52</formula>

  通式（i)中，R"表示氢原子或甲基，R"表示单键或由从碳原子、

  氢原子、氧原子、氮原子及硫原子构成的组中选择的1个以上原子构成的

  连结基。A表示氧原子或一NR23 —， R"表示氢原子或碳原子数1〜10的 一价的烃基。n2表示1〜5的整数。

  通式（i)中的R"表示氢原子或甲基，特别优选甲基。

  在通式（i)中，由R^表示的连结基是由从碳原子、氢原子、氧原子、 氮原子及硫原子构成的组中选择的1个以上原子构成的基团，除去其取代 基的原子数优选为2〜82。具体而言，构成由R"表示连结基的主骨架的 原子数优选为1〜30，更优选为3〜25，进而优选为4〜20，最优选为5〜 10。其中，本发明中的"连结基的主骨架"是指只用于连结通式（i)中 的A与末端COOH的原子或原子团，尤其在有多个连结路径的情况下， 是指构成使用的原子数最少的路径的原子或原子团。因而，在连结基内具 有环结构的情况下，根据其连结部位（例如邻一、间一、对一等）不同而 应算入的原子数不同。

  另外，更具体而言，可以举出亚烷基、取代亚烷基、亚芳基、取代亚 芳基等，也可以具有利用酰胺键或酯键连结多个这些2价基而成的结构。

  作为链状结构的连结基，可以举出亚乙基、亚丙基等。另外，还可以 优选例示这些亚烷基借助酯键连结而成的结构。

  其中，通式（i)中的由1122表示的连结基优选为具有碳原子数3〜30 的脂肪族环状结构的（n+l)价的烃基。更具体而言，可以举出在可利用 任意取代基取代一个以上的环丙垸、环戊垸、环己烷、环庚烷、环辛烷、 环癸烷、双环己基、三环己基、降冰片烷等具有脂肪族环状结构的化合物 中，除去（n+l)个构成所述化合物的任意碳原子上的氢原子，成为（n+ 1)价的烃基的连结基。另外，1122优选含有取代基且碳原子数为3〜30。

  构成脂肪族环状结构的化合物的任意碳原子也可以被氮原子、氧原子 或硫原子中选择的杂原子取代一个以上。从耐刷性的点出发，R"优选为 縮合多环脂肪族烃、交联环脂肪族烃、螺脂肪族烃、脂肪族烃环集合（多

  个环结合或利用连结基连结而成的集合)等含有2个以上环而成的、可具 有碳原子数5〜30的取代基的、具有脂肪族环状结构的（n+l)价的烃基。 这种情况下，碳原子数也包括取代基具有的碳原子。

  作为由R"表示的连结基，特别优选构成连结基的主骨架的原子数为 5〜10，优选结构上为链状结构且在其结构中具有酯键的连结基或如上所 述地具有环状结构的连结基。

  作为可向由R^表示的连结基导入的取代基，可以举出除氢之外的1 价非金属原子团的基团，可以举出卤原子（一F、 一Br、 一C1、 一I)、羟 基、垸氧基、芳氧基、巯基、烷硫基、芳硫基、烷基二硫基、芳基二硫基、 氨基、N—垸基氨基、N， N—二烷基氨基、N—芳基氨基、N， N—二芳 基氨基、N —垸基—N—芳基氨基、酰氧基、氨基甲酰氧基、N —烷基氨 基甲酰氧基、N—芳基氨基甲酰氧基、N， N—二烷基氨基甲酰氧基、N， N — 二芳基氨基甲酰氧基、N—烷基一N —芳基氨基甲酰氧基、烷基硫氧 基、芳基硫氧基、酰基硫基、酰氨基、N—垸基酰基氨基、N—芳基酰基 氨基、脲基、N，—烷基脲基、N， ， N， 一二垸基脲基、N， 一芳基脲基、 N' ， N， — 二芳基脲基、N， 一烷基—N，—芳基脲基、N—烷基脲基、 N—芳基脲基、N，—垸基一N—烷基脲基、N， 一垸基一N—芳基脲基、 N， ， N， — 二垸基一N—垸基脲基、N， ， N， 一二烷基—N—芳基脲基、 N， 一芳基一N—烷基脲基、N， 一芳基一N—芳基脲基、N， ， N， — 二 芳基一N—烷基脲基、N， ， N， 一二芳基一N—芳基脲基、N，—烷基一 N，—芳基—N—烷基脲基、N， 一烷基一N， 一芳基一N—芳基脲基、烷 氧羰基氨基、芳氧基羰基氨基、N—垸基一N—垸氧羰基氨基、N—垸基 —N—芳氧羰基氨基、N—芳基一N—垸氧羰基氨基、N—芳基一N—芳氧 羰基氨基、甲酰基、酰基、羧基及其共轭碱基、垸氧羰基、芳氧基羰基、 氨基甲酰基、N—烷基氨基甲酰基、N， N—二烷基氨基甲酰基、N—芳基 氨基甲酰基、N， N—二芳基氨基甲酰基、N—烷基一N—芳基氨基甲酰基、烷基亚磺酰基、芳基亚磺酰基、垸基磺酰基、芳基磺酰基、磺基（一SCbH)

  及其共轭碱基、烷氧基磺酰基、芳氧基磺酰基、氨亚磺酰基（sulfmamoyl group)、 N—烷基氨亚磺酰基、N， N—二烷基氨亚磺酰基、N—芳基氨亚 磺酰基、N， N—二芳基氨亚磺酰基、N—垸基一N—芳基氨亚磺酰基、氨 磺酰基、N—烷基氨磺酰基、N， N—二浣基氨磺酰基、N—芳基氨磺酰基、 N， N—二芳基氨磺酰基、N—烷基—N—芳基氨磺酰基、N—酰基氨磺酰 基及其共轭碱基、N—垸基磺酰基氨磺酰基（—S02NHS02 (alkyl))及其 共轭碱基、N—芳基磺酰基氨磺酰基（—S02NHS02 (aryl))及其共轭碱 基、N—烷基磺酰基氨基甲酰基（一CONHS02 (alkyl))及其共轭碱基、 N—芳基磺酰基氨基甲酰基（一C0NHS02 (aryl))及其共轭碱基、垸氧 基甲硅烷基（一 Si (Oalkyl)3)及其共轭碱基、芳氧基甲硅烷基（一 Si (Oaryl) 3)、羟基甲硅烷基（—Si (OH) 3)及其共轭碱基、膦酸基（—P03H2)及 其共轭碱基、二垸基膦酸基（—P03 (alkyl) 2)、 二芳基膦酸基（—P03 (aryl) 2)、烷基芳基膦酸基(—P03 (alkyl) (aryl))、单垸基膦酸基(— P03H (alkyl))及其共轭碱基、单芳基膦酸基（—P03H (aryl))及其共 轭碱基、膦酸基氧基（—OP03H2)及其共轭碱基、二烷基膦酸基氧基（一 OP03 (alkyl) 2)、 二芳基膦酸基氧基（—0P03 (aryl) 2)、烷基芳基膦酸 基氧基（—0P03 (alkyl) (aryl))、单烷基膦酸基氧基（—OP03H (alkyl)) 及其共轭碱基、单芳基膦酸基氧基（—OP03H (aryl))及其共轭碱基、氰 基、硝基、二烷基氧硼基（一B (alkyl) 2)、 二芳基氧硼基（—B (aryl) 2)、垸基芳基氧硼基（—B (alkyl) (aryl))、 二羟基氧硼基（一B (OH) 2)及其共轭碱基、垸基羟基氧硼基（一B (alkyl) (OH))及其共轭碱基、 芳基羟基氧硼基（一B (aryl) (OH))及其共轭碱基、芳基、烯基、炔基。

  在本发明中使用的光掩模材料中，虽然根据感光性层的设计不同而不 同，但具有可氢键合的氢原子的取代基或尤其具有酸解离常数（pKa)小

  于羧酸的酸性的取代基具有降低耐刷性的趋势，故不优选。另一方面，卤 原子或烃基（烷基、芳基、烯基、炔基）、烷氧基、芳氧基等疏水性取代 基具有提高耐刷性的趋势，所以更优选，尤其在环状结构为环戊垸或环己 烷等6员环以下的单环脂肪族烃的情况下，优选具有这样的疏水性的取代 基。这些取代基可能的话，可以取代基之间或与取代的烃基结合形成环，

  54取代基也可以进一步被取代。

  通式(i)中的A为一NR"—的情况下的R"表示氢原子或碳原子数1〜

  IO的一价的烃基。作为该R"表示的碳原子数1〜10的一价的烃基，可以

  举出垸基、芳基、烯基、炔基。

  作为烷基的具体例，可以举出甲基、乙基、丙基、丁基、戊基、己基、 庚基、辛基、壬基、癸基、异丙基、异丁基、仲丁基、叔丁基、异戊基、

  新戊基、l一甲基丁基、异己基、2—乙基己基、2—甲基己基、环戊基、 环己基、l一金刚垸基、2 —降冰片基等碳原子数1〜10的直链状、分枝状 或环状的烷基。

  作为芳基的具体例，可以举出苯基、萘基、茚基等碳原子数1〜10 的芳基，含有1个从氮原子、氧原子及硫原子构成的组中选择的杂原子的 碳原子数1〜10的杂芳基，例如呋喃基、噻嗯基、吡咯基、吡啶基、喹啉基等。

  作为烯基的具体例，可以举出乙烯基、l一丙烯基、1 —丁烯基、1 — 甲基一l一丙烯基、1 —环戊烯基、l一环己烯基等碳原子数1〜10的直链 状、分枝状或环状的烯基。

  作为炔基的具体例，可以举出乙炔基、1 —丙炔基、1 —丁炔基、l一 辛炔基等碳原子数1〜10的炔基。作为R"可具有的取代基，与作为可导 入尺22的取代基举出的取代基相同。其中，R23的碳原子数在包括取代基 的碳原子数时为1〜10。

  从容易合成出发，通式（i)中的A优选为氧原子或一NH—。 通式（i)中的n2表示l〜5的整数，从耐刷性的点出发，优选为l。 以下示出由通式（i)表示的重复单元的优选具体例，但本发明不被 这些所限定。<formula>formula see original document page 56</formula><formula>formula see original document page 57</formula>本发明中的特定（甲基）丙烯酸树脂优选为组合由通式（i)表示的 重复单元、在侧链中具有交联性基的重复单元以及必要时具有的其他共聚 合成分而成的共聚物。由通式（i)表示的重复单元可以只在特定（甲基) 丙烯酸树脂中含有1种，也可以含有2种以上。共聚物中的由通式（i) 表示的重复单元的总含量由其结构或光聚合性组合物的设计等适当地决

  定，但优选相对树脂成分的总摩尔量在1〜99摩尔％、更优选在5〜40摩 尔Q^、进而优选在5〜20摩尔％的范围含有。

  作为在侧链中具有作为交联性基的乙烯性不饱和键的聚合物的例子， 可以举出作为丙烯酸或甲基丙烯酸的酯或酰胺的聚合物且酯或酰胺的残 基（一COOR或一CONHR的R)具有乙烯性不饱和键的聚合物。

  作为具有乙烯性不饱和键的残基（所述R)的例子，可以举出一（CH2) nCR'=CR2R3、 — （CH20)nCH2CR'=CR2R3、 — （CH2 CH20)nCH2CR1《112113、 —(CH2) nNH —CO —O —CH2CR^CR2R3、 — （ CH2 ) n — 0 —CO — CR^CR2r3及一 (CH2CH20) 2—X (式中，R1〜113分别表示氢原子、卤 原子或碳原子数1〜20的烷基、芳基、垸氧基或芳氧基，R'与W或R3 也可以彼此结合形成环。n表示1〜10的整数。X表示二环戊二烯残基。）。

  作为酯残基的具体例，可以举出一CH2CH二CH2 (记载于特公平7 — 21633号公报。）、一CH2CH20—CH2CH=CH2、 一CH2C (CH3) =CH2、 —CH2CH = CH —C6H5、 _CH2CH2OCOCH = CH — C6H5、 一 CH2CH2 — NHCOO —CH2CH二CH2及一CH2CH20—X (式中，X表示二环戊二烯残 基丄

  作为酰胺残基的具体例，可以举出一CH2CH=CH2、一CH2CH2—Y(式 中，Y表示环己烯残基。）、一CH2CH2—OCO—CH=CH2。

  具有交联性的粘合剂聚合物例如向其交联性官能团上加成游离基 (free radical)(聚合引发自由基或聚合性化合物的聚合过程的生长自由 基），在聚合物间直接或借助聚合性化合物的聚合链加聚，从而在聚合物 分子间形成交联，固化。或者，聚合物中的原子（例如与官能性交联基相 邻的碳原子上的氢原子）被游离基吸引而生成聚合物自由基，其通过彼此 结合而在聚合物分子间形成交联，固化。

  粘合剂聚合物中的交联性基的含量（利用碘滴定的可自由基聚合的不合剂聚合物中优选为0.1mmol〜10.0mmo1，更优选为1.0mmol〜7.0mmo1，最优选为2.0mmol〜5.5mmo1。在该范围内，可以得到更好的感度和更好的贮存稳定性。

  作为其他共聚合成分，可以没有限制地使用过去公知的可自由基聚合的单体。具体而言，可以举出在"高分子数据手册（高分子f一夕八yK7'、;/夕）一基础编一 （高分子学会编，培风馆，1986)"中记载的单体类。这样的共聚合成分可以为1种，也可以组合使用2种以上。

  可以适当地决定感光性层中的具有交联性基的高分子粘合剂的量，相对感光性层中的不挥发性成分的总质量，通常为10〜90质量％，优选为20〜80质量％，进而优选为30〜70质量％的范围。

  另外，含可光聚合的乙烯性不饱和键的化合物与具有交联性基的高分子粘合剂的质量比优选为1/9〜9/1的范围。更优选的范围为2/8〜8/2，进而优选为3/7〜7/3。

  作为高分子粘合剂，也可以与具有交联性基的高分子粘合剂一起并用l种以上其他树脂。、

  并用的树脂相对具有交联性基的高分子粘合剂的质量，通常使用50质量％以下、优选30质量％以下。

  从图像形成性或耐刷性的观点出发，适当地决定本发明中的高分子粘合剂的分子量。作为优选的重均分子量，为2,000〜1，000，000、更优选为5，000〜500,000、进而优选为10,000〜200,000的范围。
